Repository: M3RG-IITD/SRIMP_Hardness

# SRIML_Hardness

Code folder consists of all the notebook requires to replicate the results.

# Data and model are given in seperate folder

Cite:
`
@article{mannan2023glass,
  title={Glass hardness: Predicting composition and load effects via symbolic reasoning-informed machine learning},
  author={Mannan, Sajid and Zaki, Mohd and Bishnoi, Suresh and Cassar, Daniel R and Jiusti, Jeanini and Faria, Julio Cesar Ferreira and Christensen, Johan FS and Gosvami, Nitya Nand and Smedskjaer, Morten M and Zanotto, Edgar Dutra and others},
  journal={Acta Materialia},
  volume={255},
  pages={119046},
  year={2023},
  publisher={Elsevier}
}
`

File: data/in-house_data/NBS_136ele.csv
B,Na,O,Si,LOAD,HARDNESS
20.0,13.333333333333334,56.666666666666664,10.0,0.1,9.544524391
20.0,13.333333333333334,56.666666666666664,10.0,0.2,8.704410865
20.0,13.333333333333334,56.666666666666664,10.0,0.3,7.720291639
20.0,13.333333333333334,56.666666666666664,10.0,0.5,6.97524918
20.0,13.333333333333334,56.666666666666664,10.0,1.0,6.192623845
20.0,13.333333333333334,56.666666666666664,10.0,2.0,5.583838797
20.0,13.333333333333334,56.666666666666664,10.0,5.0,5.446562657

File: data/in-house_data/NB_136ele.csv
B,Na,O,LOAD,HARDNESS
33.33333333333333,11.11111111111111,55.55555555555556,0.1,6.912808472
33.33333333333333,11.11111111111111,55.55555555555556,0.2,6.348042452
33.33333333333333,11.11111111111111,55.55555555555556,0.3,5.691246671
33.33333333333333,11.11111111111111,55.55555555555556,0.5,5.053863981
33.33333333333333,11.11111111111111,55.55555555555556,1.0,4.557204777
33.33333333333333,11.11111111111111,55.55555555555556,2.0,4.163020783
33.33333333333333,11.11111111111111,55.55555555555556,5.0,4.048965133

File: data/in-house_data/NS_136ele.csv
Na,O,Si,LOAD,HARDNESS
16.666666666666664,58.333333333333336,25.0,0.1,6.07295693
16.666666666666664,58.333333333333336,25.0,0.2,5.240546105
16.666666666666664,58.333333333333336,25.0,0.3,4.909166423
16.666666666666664,58.333333333333336,25.0,0.5,4.609346258
16.666666666666664,58.333333333333336,25.0,1.0,4.400864611
16.666666666666664,58.333333333333336,25.0,2.0,4.104456003
16.666666666666664,58.333333333333336,25.0,5.0,4.011187639
